Repository: BengineerLong/Material

# Material
Material Design Machine Learning

File: Aluminum.csv
Kelvin,Celcius,Density,Elastic Modulus,Poisson Ratio,Yield Strength,Ultimate Tensile Strength,CTE,Thermal Conductivity,Specific Heat,Electrical Resistivity
-6.84,-280,,,,,,,,,
13.16,-260,,78256.51449,0.316804707,,,,,,
33.16,-240,,78056.01751,0.31792006,,,,,,
53.16,-220,,77805.7636,0.31934497,,,,,,
73.16,-200,,77505.75276,0.321013937,,,,,,
93.16,-180,,77155.985,0.322858038,122.4048619,308.9209386,,,,
113.16,-160,,76756.4603,0.324804918,119.1073997,287.1933434,,,,
133.16,-140,,76307.17868,0.326778796,115.7152046,270.1742163,,0.084314216,613.2478518,
153.16,-120,,75808.14013,0.328700464,112.2282767,257.1823055,,0.091312513,655.9448133,
173.16,-100,,75259.34465,0.330487282,108.6466159,247.5363588,,0.097476121,693.56174,
193.16,-80,,74660.79224,0.332053188,104.9702221,240.5551243,,0.102922197,726.6578224,
213.16,-60,,74012.48291,0.333308685,101.1990955,235.55735,,0.107767897,755.7650902,
233.16,-40,,73314.41665,0.334160854,97.33323607,231.8617839,,0.112130377,781.3884121,
253.16,-20,,72566.59345,0.334513343,95,228.7871739,,0.116126794,804.0054956,
273.16,0,2.72E-06,71769.01334,0.334266377,95,225.6522682,2.19E-05,0.119874304,824.0668875,
293.16,20,2.72E-06,70921.67629,0.333316748,95,221.7758146,2.21E-05,0.123490062,841.9959735,
313.16,40,2.72E-06,70065.13303,,95,216.4765612,2.23E-05,0.127091227,858.1889782,
333.16,60,2.71E-06,69145.32604,,95,209.073256,2.25E-05,0.130794953,873.0149654,
353.16,80,2.71E-06,68012.5092,,95,198.884647,2.27E-05,0.134718398,886.8158378,
373.16,100,2.71E-06,66666.68253,,94.92062685,184.9029918,2.29E-05,0.138978717,899.9063371,
393.16,120,2.70E-06,65107.84601,,94.06687996,167.7955496,2.31E-05,0.143693067,912.5740442,
413.16,140,2.70E-06,63335.99966,,91.9727305,149.1752076,2.34E-05,0.148978604,925.0793788,
433.16,160,2.69E-06,61351.14346,,88.44607001,130.2959139,2.36E-05,0.154952485,937.6555997,
453.16,180,2.69E-06,59153.27743,,83.45594252,112.613311,2.38E-05,0.161731866,950.5088048,
473.16,200,2.69E-06,56742.40155,,77.13254462,97.78473601,2.40E-05,0.169433903,963.8179308,
493.16,220,2.68E-06,54118.51584,,70.21198688,89.27721542,2.42E-05,0.172614605,977.7347536,
513.16,240,2.68E-06,51281.62028,,64.12143259,81.84346279,2.44E-05,0.174218493,992.383888,
533.16,260,2.67E-06,48231.71489,,57.82675346,74.37164795,2.46E-05,0.175373782,1007.862788,
553.16,280,2.67E-06,44968.79965,,51.55935554,67.04823565,2.48E-05,0.176080473,1024.241746,
573.16,300,2.66E-06,41492.87458,,45.55064485,60.05969061,2.50E-05,0.176338566,1041.563895,
593.16,320,2.66E-06,37803.93966,,40.03202743,53.59247758,2.52E-05,0.176148061,1059.845205,
613.16,340,2.65E-06,33901.99491,,35.2349093,47.83306129,2.54E-05,0.175508958,1079.074486,
633.16,360,2.65E-06,29787.04032,,31.3906965,42.96790648,2.56E-05,0.174421256,1099.213388,
653.16,380,2.65E-06,,,,,2.58E-05,0.172884957,1120.196397,
673.16,400,2.64E-06,,,,,2.60E-05,0.170900059,1141.930842,
693.16,420,2.64E-06,,,,,2.62E-05,0.168466563,1164.296888,
713.16,440,,45881.9095,,13.50576325,17.80557189,,0.181338703,1260.311214,
733.16,460,,43116.91472,,12.14724521,16.34061032,,0.180233839,1271.132537,
753.16,480,,40213.40562,,11.02096506,14.9957683,,0.178912844,1282.130675,
773.16,500,,,,10.02453829,13.70112949,,0.177375717,1293.19634,
793.16,520,,,,9.024315636,12.38677759,,0.17562246,1304.196381,
-6.84,-280,,,,,,,,,
13.16,-260,,78256.51449,0.316804707,,,,,,
33.16,-240,,78056.01751,0.31792006,,,,,,
53.16,-220,,77805.7636,0.31934497,,,,,,
73.16,-200,,77505.75276,0.321013937,,,,,,
93.16,-180,,77155.985,0.322858038,122.4048619,308.9209386,,,,
113.16,-160,,76756.4603,0.324804918,119.1073997,287.1933434,,,,
133.16,-140,,76307.17868,0.326778796,115.7152046,270.1742163,,0.084314216,613.2478518,
153.16,-120,,75808.14013,0.328700464,112.2282767,257.1823055,,0.091312513,655.9448133,
173.16,-100,,75259.34465,0.330487282,108.6466159,247.5363588,,0.097476121,693.56174,
193.16,-80,,74660.79224,0.332053188,104.9702221,240.5551243,,0.102922197,726.6578224,
213.16,-60,,74012.48291,0.333308685,101.1990955,235.55735,,0.107767897,755.7650902,
233.16,-40,,73314.41665,0.334160854,97.33323607,231.8617839,,0.112130377,781.3884121,
253.16,-20,,72566.59345,0.334513343,95,228.7871739,,0.116126794,804.0054956,
273.16,0,2.72E-06,71769.01334,0.334266377,95,225.6522682,2.19E-05,0.119874304,824.0668875,
293.16,20,2.72E-06,70921.67629,0.333316748,95,221.7758146,2.21E-05,0.123490062,841.9959735,
313.16,40,2.72E-06,70065.13303,,95,216.4765612,2.23E-05,0.127091227,858.1889782,
333.16,60,2.71E-06,69145.32604,,95,209.073256,2.25E-05,0.130794953,873.0149654,
353.16,80,2.71E-06,68012.5092,,95,198.884647,2.27E-05,0.134718398,886.8158378,
373.16,100,2.71E-06,66666.68253,,94.92062685,184.9029918,2.29E-05,0.138978717,899.9063371,
393.16,120,2.70E-06,65107.84601,,94.06687996,167.7955496,2.31E-05,0.143693067,912.5740442,
413.16,140,2.70E-06,63335.99966,,91.9727305,149.1752076,2.34E-05,0.148978604,925.0793788,
433.16,160,2.69E-06,61351.14346,,88.44607001,130.2959139,2.36E-05,0.154952485,937.6555997,
453.16,180,2.69E-06,59153.27743,,83.45594252,112.613311,2.38E-05,0.161731866,950.5088048,
473.16,200,2.69E-06,56742.40155,,77.13254462,97.78473601,2.40E-05,0.169433903,963.8179308,
493.16,220,2.68E-06,54118.51584,,70.21198688,89.27721542,2.42E-05,0.172614605,977.7347536,
513.16,240,2.68E-06,51281.62028,,64.12143259,81.84346279,2.44E-05,0.174218493,992.383888,
533.16,260,2.67E-06,48231.71489,,57.82675346,74.37164795,2.46E-05,0.175373782,1007.862788,
553.16,280,2.67E-06,44968.79965,,51.55935554,67.04823565,2.48E-05,0.176080473,1024.241746,
573.16,300,2.66E-06,41492.87458,,45.55064485,60.05969061,2.50E-05,0.176338566,1041.563895,
593.16,320,2.66E-06,37803.93966,,40.03202743,53.59247758,2.52E-05,0.176148061,1059.845205,
613.16,340,2.65E-06,33901.99491,,35.2349093,47.83306129,2.54E-05,0.175508958,1079.074486,
633.16,360,2.65E-06,29787.04032,,31.3906965,42.96790648,2.56E-05,0.174421256,1099.213388,
653.16,380,2.65E-06,,,,,2.58E-05,0.172884957,1120.196397,
673.16,400,2.64E-06,,,,,2.60E-05,0.170900059,1141.930842,
693.16,420,2.64E-06,,,,,2.62E-05,0.168466563,1164.296888,
713.16,440,,,,12.60044363,21.50769233,,0.143754679,,
733.16,460,,,,11.25842917,19.29372497,,0.144059418,,
753.16,480,,,,10.78900238,17.64572583,,0.144398535,,
773.16,500,,,,10.61715174,15.98466392,,0.144787308,,
793.16,520,,,,9.998350864,13.64477641,,0.145241013,,
813.16,540,,,,,,,0.145774929,,
833.16,560,,,,,,,0.146404334,,
-6.84,-280,,,,,,,,,
13.16,-260,,78256.51449,0.316804707,,,,,,
33.16,-240,,78056.01751,0.31792006,,,,,,
53.16,-220,,77805.7636,0.31934497,,,,,,
73.16,-200,,77505.75276,0.321013937,,,,,,
93.16,-180,,77155.985,0.322858038,122.4048619,308.9209386,,,,
113.16,-160,,76756.4603,0.324804918,119.1073997,287.1933434,,,,
133.16,-140,,76307.17868,0.326778796,115.7152046,270.1742163,,0.084314216,613.2478518,
153.16,-120,,75808.14013,0.328700464,112.2282767,257.1823055,,0.091312513,655.9448133,
173.16,-100,,75259.34465,0.330487282,108.6466159,247.5363588,,0.097476121,693.56174,
193.16,-80,,74660.79224,0.332053188,104.9702221,240.5551243,,0.102922197,726.6578224,
213.16,-60,,74012.48291,0.333308685,101.1990955,235.55735,,0.107767897,755.7650902,
233.16,-40,,73314.41665,0.334160854,97.33323607,231.8617839,,0.112130377,781.3884121,
253.16,-20,,72566.59345,0.334513343,95,228.7871739,,0.116126794,804.0054956,
273.16,0,2.72E-06,71769.01334,0.334266377,95,225.6522682,2.19E-05,0.119874304,824.0668875,
293.16,20,2.72E-06,70921.67629,0.333316748,95,221.7758146,2.21E-05,0.123490062,841.9959735,
313.16,40,2.72E-06,70065.13303,,95,216.4765612,2.23E-05,0.127091227,858.1889782,
333.16,60,2.71E-06,69145.32604,,95,209.073256,2.25E-05,0.130794953,873.0149654,
353.16,80,2.71E-06,68012.5092,,95,198.884647,2.27E-05,0.134718398,886.8158378,
373.16,100,2.71E-06,66666.68253,,94.92062685,184.9029918,2.29E-05,0.138978717,899.9063371,
393.16,120,2.70E-06,65107.84601,,94.06687996,167.7955496,2.31E-05,0.143693067,912.5740442,
413.16,140,2.70E-06,63335.99966,,91.9727305,149.1752076,2.34E-05,0.148978604,925.0793788,
433.16,160,2.69E-06,61351.14346,,88.44607001,130.2959139,2.36E-05,0.154952485,937.6555997,
453.16,180,2.69E-06,59153.27743,,83.45594252,112.613311,2.38E-05,0.161731866,950.5088048,
473.16,200,2.69E-06,56742.40155,,77.13254462,97.78473601,2.40E-05,0.169433903,963.8179308,
493.16,220,2.68E-06,54118.51584,,70.21198688,89.27721542,2.42E-05,0.172614605,977.7347536,
513.16,240,2.68E-06,51281.62028,,64.12143259,81.84346279,2.44E-05,0.174218493,992.383888,
533.16,260,2.67E-06,48231.71489,,57.82675346,74.37164795,2.46E-05,0.175373782,1007.862788,
553.16,280,2.67E-06,44968.79965,,51.55935554,67.04823565,2.48E-05,0.176080473,1024.241746,
573.16,300,2.66E-06,41492.87458,,45.55064485,60.05969061,2.50E-05,0.176338566,1041.563895,
593.16,320,2.66E-06,37803.93966,,40.03202743,53.59247758,2.52E-05,0.176148061,1059.845205,
613.16,340,2.65E-06,33901.99491,,35.2349093,47.83306129,2.54E-05,0.175508958,1079.074486,
633.16,360,2.65E-06,29787.04032,,31.3906965,42.96790648,2.56E-05,0.174421256,1099.213388,
653.16,380,2.65E-06,,,,,2.58E-05,0.172884957,1120.196397,
673.16,400,2.64E-06,,,,,2.60E-05,0.170900059,1141.930842,
693.16,420,2.64E-06,,,,,2.62E-05,0.168466563,1164.296888,
-6.84,-280,,,,,,,,,
13.16,-260,,398301.0563,,,,,0.010827864,0.219836904,
33.16,-240,4.00E-06,398182.3694,,,,2.44E-06,0.083858299,3.647849342,
53.16,-220,4.00E-06,398018.6725,,,,2.67E-06,0.150548901,18.19905035,
73.16,-200,4.00E-06,397809.9655,,,,2.91E-06,0.158988966,51.72237151,
93.16,-180,4.00E-06,397556.2484,,,,3.15E-06,0.136699491,104.3076968,
113.16,-160,4.00E-06,397257.5213,,,,3.40E-06,0.111144327,171.6402576,
133.16,-140,4.00E-06,396913.7841,,,,3.64E-06,0.093483768,247.4383526,
153.16,-120,4.00E-06,396525.0367,,,,3.89E-06,0.079312942,325.8438631,
173.16,-100,4.00E-06,396091.2794,,,,4.15E-06,0.068016859,403.071081,
193.16,-80,4.00E-06,395612.5119,,,,4.41E-06,0.05905919,476.9926752,
213.16,-60,3.99E-06,395088.7343,,,,4.63E-06,0.051976994,546.0753184,
233.16,-40,3.99E-06,394519.9467,,,,4.83E-06,0.046375466,609.3796873,
253.16,-20,3.99E-06,393906.149,,,,5.02E-06,0.041922668,666.5604623,
273.16,0,3.99E-06,393247.3412,,,,5.20E-06,0.03834427,717.8663276,
293.16,20,3.99E-06,392557.4321,0.227992016,,203.1305068,5.37E-06,0.035418286,764.1399715,
313.16,40,3.99E-06,391587.5108,0.228326499,,202.2893291,5.52E-06,0.033320978,805.5748722,
333.16,60,3.99E-06,390614.9629,0.228659003,,201.5284497,5.67E-06,0.03157329,842.4608166,
353.16,80,3.99E-06,389639.7882,0.228989526,,200.840613,5.81E-06,0.029918636,875.8378387,
373.16,100,3.98E-06,388661.9868,0.229318069,,200.2185633,5.95E-06,0.028353486,906.0170896,
393.16,120,3.98E-06,387681.5587,0.229644631,,199.6550449,6.07E-06,0.026874381,933.2931042,
413.16,140,3.98E-06,386698.5038,0.229969214,,199.1428021,6.19E-06,0.025477929,957.9438007,
433.16,160,3.98E-06,385712.8222,0.230291816,,198.6745793,6.30E-06,0.024160808,980.2304807,
453.16,180,3.98E-06,384724.5138,0.230612437,,198.2431209,6.40E-06,0.022919761,1000.397829,
473.16,200,3.98E-06,383733.5787,0.230931079,,197.8411712,6.50E-06,0.021751602,1018.673915,
493.16,220,3.97E-06,382740.0169,0.23124774,,197.4614745,6.59E-06,0.020653213,1035.270191,
513.16,240,3.97E-06,381743.8284,0.23156242,,197.0967751,6.67E-06,0.019621544,1050.381491,
533.16,260,3.97E-06,380745.0131,0.231875121,,196.7398174,6.75E-06,0.018653614,1064.186036,
553.16,280,3.97E-06,379743.5711,0.232185841,,196.3833458,6.83E-06,0.017746508,1076.845428,
573.16,300,3.97E-06,378739.5024,0.232494581,,196.0201045,6.90E-06,0.016897381,1088.504652,
593.16,320,3.97E-06,377732.8069,0.232801341,,195.642838,6.97E-06,0.016103458,1099.292079,
613.16,340,3.96E-06,376723.4847,0.23310612,,195.2442905,7.04E-06,0.01536203,1109.319461,
633.16,360,3.96E-06,375711.5357,0.233408919,,194.8172063,7.10E-06,0.014670456,1118.681935,
653.16,380,3.96E-06,374696.9601,0.233709738,,194.35433,7.16E-06,0.014026165,1127.458022,
673.16,400,3.96E-06,373679.7577,0.234008576,,193.8484057,7.21E-06,0.013426654,1135.709623,
693.16,420,3.96E-06,372659.9285,0.234305434,,193.2921778,7.26E-06,0.012869487,1143.482027,
713.16,440,3.95E-06,371637.4726,0.234600312,,192.6783906,7.32E-06,0.012352298,1150.803904,
733.16,460,3.95E-06,370612.39,0.23489321,,191.9997885,7.36E-06,0.011872788,1157.687308,
753.16,480,3.95E-06,369584.6807,0.235184127,,191.2491159,7.41E-06,0.011428727,1164.127676,
773.16,500,3.95E-06,368554.3446,0.235473064,,190.419117,7.46E-06,0.011017954,1170.103829,
793.16,520,3.95E-06,367521.3818,0.23576002,,189.5025363,7.50E-06,0.010638375,1175.577971,
813.16,540,3.94E-06,366485.7923,0.236044997,,188.4921179,7.54E-06,0.010287965,1180.508685,
833.16,560,3.94E-06,365447.576,0.236327993,,187.3806064,7.58E-06,0.009964767,1185.416936,
853.16,580,3.94E-06,364406.733,0.236609009,,186.160746,7.62E-06,0.009666892,1190.165078,
873.16,600,3.94E-06,363363.2633,0.236888044,,184.825281,7.66E-06,0.009392522,1194.759777,
893.16,620,3.94E-06,362317.1668,0.237165099,,183.3669559,7.70E-06,0.009139903,1199.207554,
913.16,640,3.93E-06,361268.4436,0.237440174,,181.7785148,7.73E-06,0.008907352,1203.514779,
933.16,660,3.93E-06,360217.0937,0.237713269,,180.0527023,7.77E-06,0.008693254,1207.687676,
953.16,680,3.93E-06,359163.117,0.237984383,,178.1822626,7.80E-06,0.008496063,1211.732321,
973.16,700,3.93E-06,358106.5136,0.238253517,,176.15994,7.84E-06,0.0083143,1215.654641,
993.16,720,3.92E-06,357047.2835,0.238520671,,173.978479,7.87E-06,0.008146555,1219.460416,
1013.16,740,3.92E-06,355985.4266,0.238785844,,171.6306237,7.90E-06,0.007991485,1223.155279,
1033.16,760,3.92E-06,354920.943,0.239049037,,169.1091187,7.94E-06,0.007847818,1226.744713,
1053.16,780,3.92E-06,353853.8327,0.23931025,,166.4067081,7.97E-06,0.007714348,1230.234055,
1073.16,800,3.92E-06,352784.0956,0.239569483,,163.4600695,8.00E-06,0.007589938,1233.628494,
1093.16,820,3.91E-06,351711.7318,0.239826735,,154.1726554,8.03E-06,0.007473521,1236.933069,
1113.16,840,3.91E-06,350636.7413,0.240082007,,146.4703665,8.07E-06,0.007364095,1240.152674,
1133.16,860,3.91E-06,349559.1241,0.240335299,,140.3982802,8.10E-06,0.007260729,1243.292054,
1153.16,880,3.91E-06,348478.8801,0.24058661,,135.9127246,8.13E-06,0.007162559,1246.355805,
1173.16,900,3.91E-06,347396.0093,0.240835941,,132.8812784,8.16E-06,0.00706879,1249.348378,
1193.16,920,3.90E-06,346310.5119,0.241083292,,131.0827708,8.19E-06,0.006978695,1252.274072,
1213.16,940,3.90E-06,345222.3877,0.241328662,,130.2072816,8.22E-06,0.006891616,1255.137042,
1233.16,960,3.90E-06,344131.6368,0.241572053,,129.8561411,8.25E-06,0.006806963,1257.941294,
1253.16,980,3.90E-06,343038.2591,0.241813463,,129.5419302,8.28E-06,0.006724213,1260.690684,
1273.16,1000,3.89E-06,341942.2547,0.242052892,,128.6884805,8.31E-06,0.006642913,1263.388923,
1293.16,1020,3.89E-06,340843.6236,0.242290342,,126.630874,8.34E-06,0.006562678,1266.039573,
1313.16,1040,3.89E-06,339742.3657,0.242525811,,122.6154434,8.37E-06,0.00648319,1268.646048,
1333.16,1060,3.89E-06,338638.4811,0.242759299,,115.7997719,8.39E-06,0.006404202,1271.211614,
1353.16,1080,3.88E-06,337531.9698,0.242990808,,105.2526933,8.42E-06,0.006325533,1273.739391,
1373.16,1100,3.88E-06,336422.8318,0.243220336,,,8.45E-06,0.00624707,1276.232347,
1393.16,1120,3.88E-06,335311.067,0.243447884,,,8.48E-06,0.006168771,1278.693307,
1413.16,1140,3.88E-06,329899.1782,,,,8.51E-06,0.006090661,1281.124944,
1433.16,1160,3.88E-06,319566.3768,,,,8.53E-06,0.006012831,1283.529787,
1453.16,1180,3.87E-06,306582.1955,,,,8.56E-06,0.005935444,1285.910213,
1473.16,1200,3.87E-06,291532.8697,,,,8.59E-06,0.00585873,1288.268456,
1493.16,1220,3.87E-06,274958.1982,,,,8.61E-06,0.005782985,1290.606596,
1513.16,1240,3.87E-06,257351.5434,,,,8.64E-06,0.005708577,1292.926572,
1533.16,1260,3.86E-06,239159.8312,,,,8.66E-06,0.005635941,1295.230169,
1553.16,1280,3.86E-06,220783.551,,,,8.69E-06,0.005565579,1297.519028,
1573.16,1300,3.86E-06,202576.7559,,,,8.71E-06,0.005498063,1299.794641,
1593.16,1320,3.86E-06,184847.0624,,,,8.74E-06,0.005434032,1302.058352,
1613.16,1340,3.85E-06,167855.6504,,,,8.76E-06,0.005374195,1304.311358,
1633.16,1360,3.85E-06,151817.2637,,,,8.78E-06,0.005319327,1306.554706,
1653.16,1380,3.85E-06,136900.2092,,,,8.81E-06,0.005270274,1308.789297,
1673.16,1400,3.85E-06,123226.3578,,,,8.83E-06,0.005227948,1311.015885,
1693.16,1420,3.85E-06,110871.1434,,,,8.86E-06,0.00519333,1313.235073,
1713.16,1440,3.84E-06,99863.56393,,,,8.88E-06,0.005167471,1315.447319,
1733.16,1460,3.84E-06,90186.18054,,,,8.90E-06,0.005151489,1317.652931,
1753.16,1480,3.84E-06,81775.11801,,,,8.93E-06,0.005146568,1319.852072,
1773.16,1500,3.84E-06,74520.06468,,,,8.95E-06,0.005153965,1322.044754,
1793.16,1520,3.83E-06,68264.27238,,,,8.97E-06,0.005175002,1324.230844,
1813.16,1540,3.83E-06,62804.55648,,,,9.00E-06,0.005211071,1326.410058,
1833.16,1560,3.83E-06,57891.29591,,,,9.02E-06,0.00526363,1328.581966,
1853.16,1580,3.83E-06,53228.43309,,,,9.05E-06,0.005334209,1330.745991,
1873.16,1600,3.82E-06,,,,,9.07E-06,0.005424402,1332.901407,
1893.16,1620,3.82E-06,,,,,9.10E-06,0.005535876,1335.047339,
1913.16,1640,3.82E-06,,,,,9.13E-06,0.005670362,1337.182766,
1933.16,1660,3.82E-06,,,,,9.16E-06,0.005829662,1339.306519,
1953.16,1680,3.81E-06,,,,,9.19E-06,0.006015645,1341.41728,
1973.16,1700,3.81E-06,,,,,9.22E-06,0.00623025,1343.513584,
1993.16,1720,3.81E-06,,,,,9.26E-06,0.006475482,1345.593819,
2013.16,1740,,,,,,,0.006753417,1347.656222,
2033.16,1760,,,,,,,0.007066197,1349.698886,
2053.16,1780,,,,,,,0.007416032,1351.719753,
2073.16,1800,,,,,,,,1353.71662,
2093.16,1820,,,,,,,,1355.687133,
2113.16,1840,,,,,,,,1357.628793,
2133.16,1860,,,,,,,,1359.538951,
2153.16,1880,,,,,,,,1361.414811,
2173.16,1900,,,,,,,,1363.253431,
2193.16,1920,,,,,,,,1365.051717,
2213.16,1940,,,,,,,,1366.806431,
2233.16,1960,,,,,,,,1368.514185,

File: Copper.csv
Kelvin,Celcius,Density,Elastic Modulus,Poisson Ratio,Yield Strength,Ultimate Tensile Strength,CTE,Thermal Conductivity,Specific Heat,Electrical Resistivity
-6.84,-280,,,,,,,,,
13.16,-260,9.03E-06,136978.0054,0.337878785,34.49512161,425.0298918,,,1.940534981,
33.16,-240,9.03E-06,136860.3526,0.337861436,34.16913621,403.52698,,0.986181637,35.6740874,
53.16,-220,9.03E-06,136641.0998,0.337815853,33.84315081,383.1142827,,0.682893384,109.0600391,
73.16,-200,9.02E-06,136320.247,0.337742039,33.51716541,363.7917998,,0.494965118,180.682177,
93.16,-180,9.02E-06,135897.7942,0.337639991,33.19118001,345.5595313,,0.43083562,235.4984624,
113.16,-160,9.01E-06,135373.7414,0.33750971,32.86519461,328.4174771,,0.412377398,275.6285144,
133.16,-140,9.01E-06,134748.0886,0.337351196,32.53920921,312.3656374,,0.402682836,304.5818373,
153.16,-120,9.00E-06,134020.8358,0.33716445,32.21322381,297.4040121,,0.396117353,325.3468355,
173.16,-100,8.99E-06,133191.983,0.336949471,31.88723841,283.5326012,,0.392072947,340.3908135,
193.16,-80,8.98E-06,132261.5302,0.336706259,31.56125301,270.7514046,,0.38994162,351.6599759,
213.16,-60,8.97E-06,131229.4774,0.336434814,31.23526761,259.0604225,,0.38911537,360.5794273,
233.16,-40,8.97E-06,130095.8246,0.336135136,30.90928221,248.4596548,,0.388986197,368.0531726,
253.16,-20,8.96E-06,128860.5718,0.335807225,30.58329681,238.9491015,,0.388946102,374.4641166,
273.16,0,8.95E-06,127523.719,0.335451081,30.25731141,230.5287625,,0.388387084,379.6740642,
293.16,20,8.94E-06,126085.2662,0.335066705,29.93132601,223.198638,,0.386701143,383.0237206,
313.16,40,8.93E-06,124851.5049,,,,,0.386233566,385.1473183,
333.16,60,8.92E-06,123743.6962,,,,,0.385811115,387.6122548,
353.16,80,8.91E-06,122625.5485,,,,,0.385432057,390.0246706,
373.16,100,8.90E-06,121497.0617,,,,,0.385076051,392.38262,
393.16,120,8.89E-06,120358.2359,,,,,0.384725043,394.6845952,
413.16,140,8.89E-06,119209.071,,,,,0.384363165,396.9295264,
433.16,160,8.88E-06,118049.567,,,,,0.383976633,399.1167819,
453.16,180,8.87E-06,116879.724,,,,,0.383553647,401.2461681,
473.16,200,8.86E-06,115699.542,,,,,0.383084287,403.3179292,
493.16,220,8.85E-06,114509.0208,,,,,0.382560416,405.3327478,
513.16,240,8.84E-06,113308.1607,,,,,0.381975573,407.2917443,
533.16,260,8.83E-06,112096.9615,,,,,0.381324875,409.1964772,
553.16,280,8.82E-06,110875.4232,,,,,0.380604917,411.0489431,
573.16,300,8.81E-06,109643.5458,,,,,0.379813666,412.8515767,
593.16,320,8.80E-06,108401.3294,,,,,0.378950363,414.6072505,
613.16,340,8.79E-06,107148.774,,,,,0.378015419,416.3192753,
633.16,360,8.78E-06,105885.8795,,,,,0.377010318,417.9913999,
653.16,380,8.77E-06,104612.6459,,,,,0.37593751,419.627811,
673.16,400,8.76E-06,103329.0733,,,,,0.374800314,421.2331335,
693.16,420,8.75E-06,102035.1616,,,,,0.373602812,422.8124303,
713.16,440,8.74E-06,100730.9109,,,,,0.372349754,424.3712024,
733.16,460,8.73E-06,99416.3211,,,,,0.37104645,425.9153886,
753.16,480,8.72E-06,98091.39226,,,,,0.369698672,427.4513662,
773.16,500,8.71E-06,96756.12436,,,,,0.368312552,428.9859501,
793.16,520,8.70E-06,95410.51741,,,,,0.366894481,430.5263935,
813.16,540,8.69E-06,94054.57139,,,,,0.365451007,432.0803875,
833.16,560,8.67E-06,92688.28633,,,,,0.363988732,433.6560614,
853.16,580,8.66E-06,91311.66221,,,,,0.362514213,435.2619825,
873.16,600,8.65E-06,89924.69903,,,,,0.361033861,436.9071561,
893.16,620,8.64E-06,88527.39679,,,,,0.359553836,438.6010255,
913.16,640,8.63E-06,87119.7555,,,,,0.358079949,440.3534721,
933.16,660,8.62E-06,85701.77515,,,,,0.356617559,442.1748155,
953.16,680,8.61E-06,84273.45575,,,,,0.355171472,444.0758131,
973.16,700,8.60E-06,82834.79729,,,,,0.353745839,446.0676604,
993.16,720,8.59E-06,81385.79978,,,,,0.352344055,448.1619911,
1013.16,740,8.58E-06,79926.46321,,,,,0.350968658,450.3708768,
1033.16,760,8.56E-06,78456.78758,,,,,0.349621226,452.7068272,
1053.16,780,8.55E-06,76976.7729,,,,,0.348302278,455.1827901,
1073.16,800,8.54E-06,75486.41916,,,,,0.347011169,457.8121512,
1093.16,820,8.53E-06,73985.72636,,,,,0.345745993,460.6087344,
1113.16,840,8.52E-06,72474.69451,,,,,0.344503478,463.5868015,
1133.16,860,8.51E-06,70953.32361,,,,,0.343278886,466.7610525,
1153.16,880,8.49E-06,69421.61364,,,,,0.34206591,470.1466253,
1173.16,900,8.48E-06,67879.56462,,,,,0.340856577,473.759096,
1193.16,920,8.47E-06,66327.17655,,,,,0.339641141,477.6144787,
1213.16,940,8.46E-06,64764.44942,,,,,0.338407983,481.7292254,
1233.16,960,8.45E-06,63191.38323,,,,,0.337143514,486.1202263,
1253.16,980,,,,,,,0.335832066,490.8048096,
1273.16,1000,,,,,,,0.334455798,495.8007416,
1293.16,1020,,,,,,,0.332994589,501.1262266,
1313.16,1040,,,,,,,0.33142594,,
1333.16,1060,,,,,,,0.329724871,,
1353.16,1080,,,,,,,0.327863818,,

File: Steel.csv
Kelvin,Celcius,Density,Elastic Modulus,Poisson Ratio,Yield Strength,Ultimate Tensile Strength,CTE,Thermal Conductivity,Specific Heat,Electrical Resistivity
5,-268.16,0.00001,208207.1455,0.27953,,,0.00001,0.00037,2.36086,0.00048
25,-248.16,0.00001,209690.1273,0.27865,673.65124,1709.7997,0.00001,0.00283,20.66104,0.0005
45,-228.16,0.00001,211173.1091,0.27777,591.3268,1662.3876,0.00001,0.00522,76.37376,0.00052
65,-208.16,0.00001,212330.2964,0.27739,529.43287,1617.91088,0.00001,0.00702,158.0883,0.00053
85,-188.16,0.00001,212096.325,0.27823,483.95975,1558.9038,0.00001,0.00841,232.54021,0.00055
105,-168.16,0.00001,211398.3009,0.27914,450.89775,1476.74406,0.00001,0.00948,288.14695,0.00057
125,-148.16,0.00001,210373.965,0.28011,426.23717,1371.65274,0.00001,0.01032,326.94504,0.00058
145,-128.16,0.00001,209136.5294,0.28113,402.12229,1252.69432,0.00001,0.01102,354.38266,0.0006
165,-108.16,0.00001,207774.677,0.28219,377.32841,1150.37704,0.00001,0.01163,378.38017,0.00062
185,-88.16,0.00001,206352.5621,0.28329,354.87442,1067.94351,0.00001,0.01219,400.76342,0.00063
205,-68.16,0.00001,204909.81,0.28442,334.54907,991.22305,0.00001,0.01275,421.04657,0.00065
225,-48.16,0.00001,203461.5169,0.28557,316.14111,920.15198,0.00002,0.01331,438.74377,0.00066
245,-28.16,0.00001,201998.2503,0.28672,299.4393,854.66662,0.00002,0.01386,453.36917,0.00068
265,-8.16,0.00001,200486.0486,0.28787,284.23237,794.70332,0.00002,0.0144,464.43693,0.00069
285,11.84,0.00001,198866.4215,0.28902,270.30908,740.1984,0.00002,0.0149,470.51143,0.00071
305,31.84,0.00001,197061.9585,0.29033,257.45817,691.08819,0.00002,0.01548,471.85716,0.00073
325,51.84,0.00001,195276.9525,0.29197,245.4684,647.30902,0.00002,0.01605,473.34844,0.00074
345,71.84,0.00001,193491.9465,0.29362,232.83818,608.79723,0.00002,0.01663,474.98102,0.00076
365,91.84,0.00001,191706.9405,0.29526,220.51404,580.50131,0.00002,0.0172,476.75064,0.00077
385,111.84,0.00001,189921.9345,0.29691,209.13526,557.62934,0.00002,0.01777,478.65306,0.00078
405,131.84,0.00001,188136.9285,0.29855,198.66097,538.43115,0.00002,0.01835,480.68402,0.0008
425,151.84,0.00001,186351.9225,0.3002,189.05032,522.48146,0.00002,0.01892,482.83927,0.00081
445,171.84,0.00001,184566.9165,0.30184,180.26245,509.37412,0.00002,0.01949,485.11455,0.00083
465,191.84,0.00001,182781.9105,0.30349,172.25651,498.72203,0.00002,0.02006,487.50562,0.00084
485,211.84,0.00001,180996.9045,0.30513,164.99164,490.15723,0.00002,0.02064,490.00823,0.00086
505,231.84,0.00001,179211.8985,0.30678,158.42698,483.33082,0.00002,0.02121,492.61811,0.00087
525,251.84,0.00001,177426.8925,0.30842,152.52169,477.91303,0.00002,0.02178,495.33103,0.00088
545,271.84,0.00001,175641.8865,0.31007,147.2349,473.59314,0.00002,0.02236,498.14272,0.0009
565,291.84,0.00001,173856.8805,0.31171,142.52576,470.07958,0.00002,0.02293,501.04893,0.00091
585,311.84,0.00001,172071.8745,0.31336,138.35341,467.09983,0.00002,0.0235,504.04542,0.00092
605,331.84,0.00001,170286.8685,0.315,134.67699,464.4005,0.00002,0.02407,507.12793,0.00094
625,351.84,0.00001,168501.8625,0.31665,131.45566,461.74727,0.00002,0.02465,510.2922,0.00095
645,371.84,0.00001,166716.8565,0.31829,128.64854,458.92492,0.00002,0.02522,513.53399,0.00096
665,391.84,0.00001,164931.8505,0.31994,126.2148,455.73735,0.00002,0.02579,516.84905,0.00098
685,411.84,0.00001,163146.8445,0.32158,124.11357,452.00752,0.00002,0.02637,520.23312,0.00099
705,431.84,0.00001,161361.8385,0.32323,122.304,447.57751,0.00002,0.02694,523.68195,0.001
725,451.84,0.00001,159576.8325,0.32487,120.74523,442.3085,0.00002,0.02751,527.19128,0.00101
745,471.84,0.00001,157791.8265,0.32652,119.3964,436.08074,0.00002,0.02809,530.75687,0.00103
765,491.84,0.00001,156006.8205,0.32816,118.21666,428.7936,0.00002,0.02866,534.37447,0.00104
785,511.84,0.00001,154221.8145,0.3298,117.16515,420.36553,0.00002,0.02923,538.03981,0.00105
805,531.84,0.00001,152436.8085,0.33145,116.20103,410.73409,0.00002,0.0298,541.74866,0.00106
825,551.84,0.00001,150651.8025,0.33309,115.28342,399.85592,0.00002,0.03038,545.49675,0.00107
845,571.84,0.00001,148866.7965,0.33474,114.37148,387.70677,0.00002,0.03095,549.27983,0.00108
865,591.84,0.00001,147081.7905,0.33638,113.42435,374.28148,0.00002,0.03152,553.09366,0.0011
885,611.84,0.00001,145296.7845,0.33803,112.40117,359.59399,0.00002,0.0321,556.93398,0.00111
905,631.84,0.00001,143511.7785,0.33967,111.26109,343.67732,0.00002,0.03267,560.79654,0.00112
925,651.84,0.00001,141726.7725,0.34132,109.96325,326.5836,0.00002,0.03324,564.67708,0.00113
945,671.84,0.00001,139941.7665,0.34296,108.4668,308.38406,0.00002,0.03382,568.57136,0.00114
965,691.84,0.00001,138156.7605,0.34461,106.73087,289.16902,0.00002,0.03439,572.47512,0.00115
985,711.84,0.00001,136371.7545,0.34625,104.71463,269.04788,0.00002,0.03496,576.38411,0.00116
1005,731.84,0.00001,134586.7485,0.3479,102.3772,248.14917,0.00002,0.03553,580.29408,0.00117
1025,751.84,0.00001,132801.7425,0.34954,99.67773,226.62048,0.00002,0.03611,584.20078,0.00118
1045,771.84,0.00001,131016.7365,0.35119,96.57537,204.62853,0.00002,0.03668,588.09994,0.00119
1065,791.84,0.00001,129231.7305,0.35283,93.02926,182.3591,0.00002,0.03725,591.98733,0.0012
1085,811.84,0.00001,127446.7245,0.35448,88.99855,160.01709,0.00002,0.03783,595.85869,0.00121
1105,831.84,0.00001,125661.7185,0.35612,,,0.00002,0.0384,599.70977,0.00122
1125,851.84,0.00001,123876.7125,0.35777,,,0.00002,0.03897,603.53631,0.00123
1145,871.84,0.00001,122091.7065,0.35941,,,0.00002,0.03955,607.33406,0.00124
1165,891.84,0.00001,120306.7005,0.36106,,,0.00002,0.04012,611.09878,0.00125
1173,899.84,0.00001,119592.6981,0.36171,,,0.00002,0.04035,612.59446,0.00125
5,-268.16,0,206350.26,0.28,,,0,0,2.51,0
25,-248.16,0,207603.3,0.28,,1435.17,0,0,20.01,0
45,-228.16,0,208164.74,0.28,,1382.21,0,0.01,73.79,0
65,-208.16,0,208165.16,0.28,,1322.04,0,0.01,151.12,0
85,-188.16,0,207721.12,0.28,,1256.08,0,0.01,225,0
105,-168.16,0,206935.16,0.28,,1185.74,0,0.01,285.37,0
125,-148.16,0,205895.79,0.29,,1112.45,0,0.01,330.53,0
145,-128.16,0,204677.5,0.29,,1037.61,0,0.01,365.43,0
165,-108.16,0,203340.77,0.29,,962.65,0,0.01,392.57,0
185,-88.16,0,201932.03,0.29,,888.98,0,0.01,414.54,0
205,-68.16,0,200483.7,0.29,,818.03,0,0.01,432.32,0
225,-48.16,0,199014.18,0.29,,751.21,0,0.01,446.87,0
245,-28.16,0,197527.85,0.29,,689.94,0,0.01,459.18,0
265,-8.16,0,196015.05,0.29,,635.63,0,0.01,470.22,0
285,11.84,0,194452.11,0.29,,589.71,0,0.01,480.95,0
305,31.84,0,192855.22,0.29,,558.33,0,0.01,491.83,0
325,51.84,0,191177.45,0.3,,544.01,0,0.01,501.2,0
345,71.84,0,189499.67,0.3,,531.77,0,0.01,509.93,0
365,91.84,0,187821.9,0.3,,521.47,0,0.01,518.07,0
385,111.84,0,186144.12,0.3,,512.93,0,0.01,525.66,0
405,131.84,0,184466.34,0.3,,506,0,0.01,532.74,0
425,151.84,0,182788.57,0.3,,500.53,0,0.02,539.34,0
445,171.84,0,181110.79,0.31,,496.36,0,0.02,545.51,0
465,191.84,0,179433.02,0.31,,493.33,0,0.02,551.29,0
485,211.84,0,177755.24,0.31,,491.3,0,0.02,556.69,0
505,231.84,0,176077.47,0.31,,490.11,0,0.02,561.77,0
525,251.84,0,174399.69,0.31,,489.61,0,0.02,566.55,0
545,271.84,0,172721.91,0.31,,489.66,0,0.02,571.06,0
565,291.84,0,171044.14,0.32,,490.12,0,0.02,575.33,0
585,311.84,0,169366.36,0.32,,490.84,0,0.02,579.4,0
605,331.84,0,167688.59,0.32,,491.67,0,0.02,583.28,0
625,351.84,0,166010.81,0.32,,492.49,0,0.02,587,0
645,371.84,0,164333.04,0.32,,493.14,0,0.02,590.58,0
665,391.84,0,162655.26,0.32,,493.5,0,0.02,594.06,0
685,411.84,0,160977.49,0.33,,493.42,0,0.02,597.45,0
705,431.84,0,159299.71,0.33,,493.15,0,0.02,600.77,0
725,451.84,0,157621.93,0.33,,493.1,0,0.02,604.04,0
745,471.84,0,155944.16,0.33,,491.72,0,0.02,607.27,0
765,491.84,0,154266.38,0.33,,488.57,0,0.02,610.49,0
785,511.84,0,152588.61,0.33,,483.16,0,0.02,613.71,0
805,531.84,0,150910.83,0.34,,475.04,0,0.02,616.94,0
825,551.84,0,149233.06,0.34,,463.75,0,0.02,620.19,0
845,571.84,0,147555.28,0.34,,448.82,0,0.02,623.48,0
865,591.84,0,145877.51,0.34,,429.8,0,0.02,626.82,0
885,611.84,0,144199.73,0.34,,406.22,0,0.02,630.2,
905,631.84,0,142521.95,0.34,,377.61,0,0.02,633.65,
925,651.84,,140844.18,0.34,,345.2,,0.02,637.17,
945,671.84,,139166.4,0.35,,319.68,,0.02,640.75,
965,691.84,,137488.63,0.35,,294.13,,0.02,644.41,
985,711.84,,135810.85,0.35,,268.92,,0.02,648.15,
1005,731.84,,134133.08,0.35,,244.41,,0.02,651.96,
1025,751.84,,132455.3,0.35,,220.98,,0.02,655.85,
1045,771.84,,130777.52,0.35,,199,,0.02,659.81,
1065,791.84,,129099.75,0.36,,178.82,,0.02,663.84,
1085,811.84,,127421.97,0.36,,160.83,,0.02,667.93,
1105,831.84,,125744.2,0.36,,145.39,,0.02,672.08,
1125,851.84,,124066.42,0.36,,132.86,,0.02,676.28,
1145,871.84,,122388.65,0.36,,,,0.02,680.53,
1165,891.84,,120710.87,0.36,,,,0.02,684.81,
1173,899.84,,120039.76,0.36,,,,0.02,686.52,
-6.84,-280,,,,,,,,,
13.16,-260,,221751.895,0.285013616,,,,,,
33.16,-240,,221599.9386,0.284980357,,,,,,
53.16,-220,,221271.205,0.284947098,,,,,,
73.16,-200,,220800.6818,0.284913839,,,,,,
93.16,-180,,220218.9579,0.284880579,,,,,,
113.16,-160,,219552.2241,0.28484732,,,,,,
133.16,-140,,218822.2723,0.285012363,,,,,,
153.16,-120,,218046.4959,0.285245008,,,,,,
173.16,-100,,217237.8898,0.285530124,,,,,,
193.16,-80,,216405.0505,0.285867711,,,,,,
213.16,-60,,215552.1757,0.28625777,,,,,,
233.16,-40,,214679.0648,0.286700301,,,,,,
253.16,-20,,213781.1184,0.287195303,,,,,,
273.16,0,,212813.8964,0.287806741,,,,,,
293.16,20,7.86E-06,212324.2469,0.288835937,251.1495228,441.5730305,1.01E-05,0.071419569,500.9788012,
313.16,40,7.86E-06,211749.5417,0.289843049,242.233774,441.4548378,1.04E-05,0.067706268,508.0607699,
333.16,60,7.85E-06,211089.7808,0.290828674,234.3494433,441.336645,1.07E-05,0.064077705,513.5371224,
353.16,80,7.84E-06,210344.9643,0.291793411,227.3908003,441.2184522,1.10E-05,0.060564227,517.8976706,
373.16,100,7.84E-06,209515.092,0.292737859,221.2556038,441.1002595,1.12E-05,0.057195185,521.5907999,
393.16,120,7.83E-06,208600.1641,0.293662615,215.8451012,440.9820667,1.15E-05,0.053998933,525.0234688,
413.16,140,7.83E-06,207600.1805,0.294568278,211.0640283,440.863874,1.17E-05,0.051002831,528.5612088,
433.16,160,7.82E-06,206515.1412,0.295455447,206.82061,440.7456812,1.19E-05,0.04823324,532.5281247,
453.16,180,7.81E-06,205345.0463,0.29632472,203.0265596,440.6274884,1.21E-05,0.045715527,537.2068945,
473.16,200,7.81E-06,204089.8956,0.297176695,199.5970795,440.5092957,1.23E-05,0.043474061,542.8387692,
493.16,220,7.80E-06,202749.6893,0.298011971,196.4508604,440.3911029,1.25E-05,0.041532216,549.623573,
513.16,240,7.79E-06,201324.4273,0.298831145,193.5100819,440.2729102,1.27E-05,0.03991237,557.7197034,
533.16,260,7.79E-06,199814.1096,0.299634817,190.7004124,440.1036122,1.28E-05,0.038635902,567.244131,
553.16,280,7.78E-06,198218.7363,0.300423584,187.9510088,437.7271314,1.30E-05,0.0377232,578.2723994,
573.16,300,7.77E-06,196538.3072,0.301198046,185.1945168,432.7753582,1.31E-05,0.037191274,590.8386255,
593.16,320,7.77E-06,194772.8225,0.301958799,182.367071,425.4255333,1.33E-05,0.035753895,604.9354993,
613.16,340,7.76E-06,192922.2821,0.302706444,179.4082943,415.8548975,1.34E-05,0.033773781,620.5142841,
633.16,360,7.75E-06,190986.686,0.303441577,176.2612988,404.2406916,1.35E-05,0.031441329,637.4848162,
653.16,380,7.75E-06,188966.0343,0.304164798,172.8726849,390.7601563,1.36E-05,0.028946937,655.7155051,
673.16,400,7.74E-06,186860.3269,0.304876705,169.192542,375.5905324,1.37E-05,0.026481003,675.0333335,
693.16,420,7.73E-06,184669.5637,0.305577896,165.174448,358.9090607,1.38E-05,0.024233923,695.2238572,
713.16,440,7.72E-06,182393.7449,0.306268969,160.7754696,340.8929819,1.39E-05,0.022396096,716.0312052,
733.16,460,7.72E-06,180032.8705,0.306950523,155.9561622,321.7195368,1.40E-05,0.021583825,737.1580796,
753.16,480,7.71E-06,177586.9403,0.307623157,150.68057,301.5659662,1.40E-05,0.021394404,758.2657557,
773.16,500,7.70E-06,175055.9545,0.308287468,144.9162258,280.6095109,1.41E-05,0.021189499,778.974082,
793.16,520,7.70E-06,172439.9129,0.308944055,138.6341512,259.0274115,1.42E-05,0.020975972,798.8614801,
813.16,540,7.69E-06,169738.8157,0.309593516,131.8088563,236.9969089,1.42E-05,0.020759971,817.4649448,
833.16,560,7.68E-06,166952.6629,0.31023645,124.4183402,214.6952439,1.43E-05,0.020546931,834.2800441,
853.16,580,7.67E-06,164081.4543,0.310873455,116.4440906,192.2996572,1.44E-05,0.020341572,,
873.16,600,7.67E-06,161125.1901,0.311505129,107.8710838,169.9873896,1.44E-05,0.020147898,,
893.16,620,7.66E-06,158083.8702,0.312132071,98.68778498,147.9356818,1.45E-05,0.019969199,,
913.16,640,7.65E-06,154957.4946,0.31275488,88.8861479,126.3217746,1.45E-05,0.019808052,,
933.16,660,7.64E-06,151746.0633,0.313374152,78.46161511,105.3229088,1.46E-05,0.019666317,,
953.16,680,7.64E-06,148449.5763,0.313990488,67.41311784,85.11632519,1.46E-05,0.019545142,,
973.16,700,7.63E-06,145068.0337,0.314604484,55.74307605,65.87926448,1.47E-05,0.019444959,,
993.16,720,7.62E-06,141601.4354,0.315216741,,,1.47E-05,0.019365485,,
1013.16,740,7.61E-06,138049.7814,0.315827855,,,1.48E-05,0.019305724,,
1033.16,760,7.61E-06,134413.0717,0.316438425,,,1.48E-05,0.019263963,,
1053.16,780,7.60E-06,131087.0426,0.317060711,,,1.49E-05,0.019237777,,
1073.16,800,,129732.2806,0.317106511,,,,,,
1093.16,820,,128377.5186,0.317153639,,,,,,
1113.16,840,,127022.7566,0.317202097,,,,,,
1133.16,860,,125667.9946,0.317251884,,,,,,
1153.16,880,,124313.2326,0.317303,,,,,,
1173.16,900,,122958.4706,0.317355446,,,,,,
1193.16,920,,121603.7086,0.31740922,,,,,,
1213.16,940,,120248.9466,0.317464324,,,,,,
1233.16,960,,118894.1846,0.317520757,,,,,,
1253.16,980,,117539.4226,0.317578519,,,,,,
1273.16,1000,,116184.6606,0.31763761,,,,,,
1293.16,1020,,114829.8986,0.31769803,,,,,,
1313.16,1040,,113475.1366,0.31775978,,,,,,
1333.16,1060,,112120.3746,0.317822859,,,,,,
1353.16,1080,,110765.6126,0.317887266,,,,,,
1373.16,1100,,109410.8506,0.317953004,,,,,,
1393.16,1120,,108056.0886,0.31802007,,,,,,
1413.16,1140,,106701.3266,0.318088465,,,,,,
1433.16,1160,,105346.5646,0.31815819,,,,,,
1453.16,1180,,103991.8026,0.318229243,,,,,,
1473.16,1200,,102637.0406,0.318301626,,,,,,
1493.16,1220,,101282.2786,0.318375338,,,,,,
-6.84,-280,,,,,,,,,
13.16,-260,,221751.895,0.285013616,,,,,,
33.16,-240,,221599.9386,0.284980357,,,,,,
53.16,-220,,221271.205,0.284947098,,,,,,
73.16,-200,,220800.6818,0.284913839,,,,,222.8762047,
93.16,-180,7.90E-06,220218.9579,0.284880579,,,9.30E-06,,250.337487,
113.16,-160,7.89E-06,219552.2241,0.28484732,,,9.72E-06,,275.9918041,
133.16,-140,7.89E-06,218822.2723,0.285012363,,,1.01E-05,0.071928093,299.9240417,
153.16,-120,7.89E-06,218046.4959,0.285245008,,,1.04E-05,0.071085326,322.2190859,
173.16,-100,7.88E-06,217237.8898,0.285530124,,,1.07E-05,0.070219348,342.9618227,
193.16,-80,7.88E-06,216405.0505,0.285867711,,,1.09E-05,0.069331514,362.2371378,
213.16,-60,7.88E-06,215552.1757,0.28625777,,,1.12E-05,0.068423175,380.1299174,
233.16,-40,7.87E-06,214679.0648,0.286700301,,,1.13E-05,0.067495687,396.7250472,
253.16,-20,7.87E-06,213781.1184,0.287195303,,,1.15E-05,0.066550402,412.1074133,
273.16,0,7.86E-06,212813.8964,0.287806741,,,1.16E-05,0.065588675,426.3619015,
293.16,20,7.86E-06,212324.2469,0.288835937,,,1.17E-05,0.064611857,439.5733979,
313.16,40,7.85E-06,211749.5417,0.289843049,,,1.18E-05,0.063621303,451.8267883,
333.16,60,7.84E-06,211089.7808,0.290828674,,,1.19E-05,0.062618367,463.2069587,
353.16,80,7.84E-06,210344.9643,0.291793411,,,1.19E-05,0.061604402,473.798795,
373.16,100,7.83E-06,209515.092,0.292737859,,,1.20E-05,0.06058076,483.6871832,
393.16,120,7.83E-06,208600.1641,0.293662615,,,1.20E-05,0.059548797,492.9570092,
413.16,140,7.82E-06,207600.1805,0.294568278,,,1.21E-05,0.058509865,501.6931589,
433.16,160,7.81E-06,206515.1412,0.295455447,,,1.23E-05,0.057465318,509.9805183,
453.16,180,7.81E-06,205345.0463,0.29632472,,,1.24E-05,0.056416508,517.9039732,
473.16,200,7.80E-06,204089.8956,0.297176695,,,1.26E-05,0.055364791,525.5484097,
493.16,220,7.79E-06,202749.6893,0.298011971,,,1.28E-05,0.054311518,532.9987137,
513.16,240,7.79E-06,201324.4273,0.298831145,,,1.29E-05,0.053258045,540.3397711,
533.16,260,7.78E-06,199814.1096,0.299634817,,,1.31E-05,0.052205723,547.6564679,
553.16,280,7.77E-06,198218.7363,0.300423584,,,1.33E-05,0.051155907,555.0336899,
573.16,300,7.77E-06,196538.3072,0.301198046,,,1.34E-05,0.05010995,562.5563231,
593.16,320,7.76E-06,194772.8225,0.301958799,,,1.36E-05,0.049069206,570.3092535,
613.16,340,7.75E-06,192922.2821,0.302706444,,,1.37E-05,0.048035028,578.377367,
633.16,360,7.74E-06,190986.686,0.303441577,,,1.39E-05,0.047008769,586.8455495,
653.16,380,7.74E-06,188966.0343,0.304164798,,,1.40E-05,0.045991783,595.798687,
673.16,400,7.73E-06,186860.3269,0.304876705,,,1.42E-05,0.044985424,605.3216654,
693.16,420,7.72E-06,184669.5637,0.305577896,,,1.43E-05,0.043991045,615.4993706,
713.16,440,7.71E-06,182393.7449,0.306268969,,,1.44E-05,0.043009999,626.4166885,
733.16,460,7.71E-06,180032.8705,0.306950523,,,1.45E-05,0.04204364,638.1585052,
753.16,480,7.70E-06,177586.9403,0.307623157,,,1.46E-05,0.041093321,650.8097065,
773.16,500,7.69E-06,175055.9545,0.308287468,,,1.47E-05,0.040160396,664.4551784,
793.16,520,7.68E-06,172439.9129,0.308944055,,,1.47E-05,0.039246219,679.1798069,
813.16,540,7.68E-06,169738.8157,0.309593516,,,1.48E-05,0.038352142,695.0684777,
833.16,560,7.67E-06,166952.6629,0.31023645,,,1.48E-05,0.03747952,712.206077,
853.16,580,7.66E-06,164081.4543,0.310873455,,,1.49E-05,0.036629705,730.6774905,
873.16,600,7.65E-06,161125.1901,0.311505129,,,1.49E-05,0.035804052,750.5676044,
893.16,620,7.65E-06,158083.8702,0.312132071,,,1.50E-05,0.035003913,771.9613044,
913.16,640,7.64E-06,154957.4946,0.31275488,,,1.50E-05,0.034230643,794.9434766,
933.16,660,7.63E-06,151746.0633,0.313374152,,,1.51E-05,0.033485594,819.5990068,
953.16,680,7.62E-06,148449.5763,0.313990488,,,1.51E-05,0.032770121,846.012781,
973.16,700,,145068.0337,0.314604484,,,,0.032085576,875.660592,
993.16,720,,141601.4354,0.315216741,,,,0.031433313,1026.284592,
1013.16,740,,138049.7814,0.315827855,,,,0.030814686,,
1033.16,760,,134413.0717,0.316438425,,,,0.030231048,,
1053.16,780,,131087.0426,0.317060711,,,,0.029683752,,
1073.16,800,,129732.2806,0.317106511,,,,0.029174153,,
1093.16,820,,128377.5186,0.317153639,,,,0.028703603,,
1113.16,840,,127022.7566,0.317202097,,,,0.028273456,,
1133.16,860,,125667.9946,0.317251884,,,,0.027885066,,
1153.16,880,,124313.2326,0.317303,,,,0.027539785,,
1173.16,900,,122958.4706,0.317355446,,,,0.027238968,,
1193.16,920,,121603.7086,0.31740922,,,,0.026983968,,
1213.16,940,,120248.9466,0.317464324,,,,,,
1233.16,960,,118894.1846,0.317520757,,,,,,
1253.16,980,,117539.4226,0.317578519,,,,,,
1273.16,1000,,116184.6606,0.31763761,,,,,,
1293.16,1020,,114829.8986,0.31769803,,,,,,
1313.16,1040,,113475.1366,0.31775978,,,,,,
1333.16,1060,,112120.3746,0.317822859,,,,,,
1353.16,1080,,110765.6126,0.317887266,,,,,,
1373.16,1100,,109410.8506,0.317953004,,,,,,
1393.16,1120,,108056.0886,0.31802007,,,,,,
1413.16,1140,,106701.3266,0.318088465,,,,,,
1433.16,1160,,105346.5646,0.31815819,,,,,,
1453.16,1180,,103991.8026,0.318229243,,,,,,
1473.16,1200,,102637.0406,0.318301626,,,,,,
1493.16,1220,,101282.2786,0.318375338,,,,,,
-6.84,-280,,,,,,,,,
13.16,-260,,,,,,,,,
33.16,-240,7.85E-06,,,,,7.42E-06,,,
53.16,-220,7.84E-06,,,,,7.82E-06,,,
73.16,-200,7.84E-06,,,,,8.20E-06,,,
93.16,-180,7.84E-06,,,,,8.59E-06,,,
113.16,-160,7.84E-06,,,,,9.01E-06,,,
133.16,-140,7.84E-06,,,,,9.48E-06,,,
153.16,-120,7.83E-06,,,,,9.98E-06,,,
173.16,-100,7.83E-06,,,,,1.05E-05,,,
193.16,-80,7.83E-06,,,,,1.10E-05,,,
213.16,-60,7.82E-06,,,,,1.14E-05,,,
233.16,-40,7.82E-06,,,,,1.18E-05,,,
253.16,-20,7.81E-06,,,,,1.18E-05,,,
273.16,0,7.81E-06,,,,,1.17E-05,0.008717524,248.6809479,
293.16,20,7.80E-06,196670.152,0.272,1000,1103,1.15E-05,0.009173154,267.9558079,
313.16,40,7.80E-06,195645.4022,,,,1.14E-05,0.009625009,287.2306679,
333.16,60,7.79E-06,194597.7761,,,,1.12E-05,0.01007309,306.5055279,
353.16,80,7.78E-06,193527.2736,,,,1.11E-05,0.010517395,325.7803879,
373.16,100,7.78E-06,192433.8947,,,,1.10E-05,0.010957925,345.0552479,
393.16,120,7.77E-06,191317.6394,,,,1.09E-05,0.011394681,364.3301079,
413.16,140,7.77E-06,190178.5078,,,,1.07E-05,0.011827662,383.6049679,
433.16,160,7.77E-06,189016.4998,,,,1.06E-05,0.012256867,402.8798279,
453.16,180,7.76E-06,187831.6154,,,,1.05E-05,0.012682298,422.1546879,
473.16,200,7.76E-06,186623.8547,,,,1.05E-05,0.013103954,441.4295479,
493.16,220,7.75E-06,185393.2176,,,,1.04E-05,0.013521835,460.7044079,
513.16,240,7.75E-06,184139.7041,,,,1.03E-05,0.013935942,479.9792679,
533.16,260,7.74E-06,182863.3143,,,,1.02E-05,0.014346273,499.2541279,
553.16,280,7.74E-06,181564.0481,,,,1.02E-05,0.01475283,518.5289879,
573.16,300,7.73E-06,180241.9055,,,,1.01E-05,0.015155611,537.8038479,
593.16,320,7.73E-06,,,,,1.00E-05,0.015554618,557.0787079,
613.16,340,7.73E-06,,,,,1.00E-05,0.01594985,576.3535679,
633.16,360,7.72E-06,,,,,9.97E-06,0.016341307,595.6284279,
653.16,380,7.72E-06,,,,,9.94E-06,0.016728989,614.9032879,
673.16,400,7.71E-06,,,,,9.92E-06,0.017112896,634.1781479,
693.16,420,7.71E-06,,,,,9.91E-06,0.017493028,653.4530079,
713.16,440,7.70E-06,,,,,9.90E-06,0.017869385,672.7278679,
733.16,460,7.70E-06,,,,,9.90E-06,0.018241968,692.0027279,
753.16,480,7.69E-06,,,,,9.91E-06,0.018610776,711.2775879,
773.16,500,7.69E-06,,,,,9.93E-06,0.018975808,730.5524479,
793.16,520,7.68E-06,,,,,9.95E-06,0.019337066,749.8273079,
813.16,540,7.68E-06,,,,,9.98E-06,0.019694549,769.1021679,
833.16,560,7.67E-06,,,,,1.00E-05,0.020048257,788.3770279,
853.16,580,7.67E-06,,,,,1.01E-05,0.020398191,807.6518879,
873.16,600,7.66E-06,,,,,1.01E-05,0.020744349,826.9267479,
893.16,620,7.66E-06,,,,,1.02E-05,0.021086732,846.2016079,
913.16,640,7.65E-06,,,,,1.02E-05,0.021425341,865.4764679,
933.16,660,7.65E-06,,,,,1.03E-05,0.021760174,884.7513279,
953.16,680,7.64E-06,,,,,1.04E-05,0.022091233,904.0261879,
973.16,700,7.64E-06,,,,,1.05E-05,0.022418517,,
993.16,720,7.63E-06,,,,,1.06E-05,0.022742026,,
1013.16,740,7.62E-06,,,,,1.07E-05,0.02306176,,
1033.16,760,7.62E-06,,,,,1.08E-05,0.02337772,,
1053.16,780,7.61E-06,,,,,1.09E-05,0.023689904,,
1073.16,800,7.60E-06,,,,,1.10E-05,0.023998313,,
1093.16,820,7.59E-06,,,,,1.12E-05,0.024302948,,
1113.16,840,7.59E-06,,,,,1.13E-05,0.024603808,,
1133.16,860,7.58E-06,,,,,1.15E-05,0.024900893,,
1153.16,880,7.57E-06,,,,,1.16E-05,0.025194202,,
1173.16,900,7.56E-06,,,,,1.18E-05,0.025483737,,
1193.16,920,7.55E-06,,,,,1.19E-05,0.025769498,,
1213.16,940,7.54E-06,,,,,1.21E-05,0.026051483,,
1233.16,960,7.54E-06,,,,,1.23E-05,0.026329693,,
1253.16,980,7.53E-06,,,,,1.25E-05,0.026604129,,
1273.16,1000,7.52E-06,,,,,1.27E-05,0.026874789,,
1293.16,1020,7.51E-06,,,,,1.29E-05,0.027141675,,
1313.16,1040,7.50E-06,,,,,1.31E-05,0.027404786,,
1333.16,1060,7.48E-06,,,,,1.33E-05,0.027664122,,
1353.16,1080,7.47E-06,,,,,1.36E-05,0.027919683,,
1373.16,1100,7.46E-06,,,,,1.38E-05,0.028171469,,
1393.16,1120,7.45E-06,,,,,1.40E-05,0.028419481,,
1413.16,1140,7.44E-06,,,,,1.43E-05,0.028663717,,
1433.16,1160,7.42E-06,,,,,1.45E-05,0.028904179,,
1453.16,1180,7.41E-06,,,,,1.48E-05,0.029140865,,
1473.16,1200,7.40E-06,,,,,1.51E-05,0.029373777,,
1493.16,1220,7.38E-06,,,,,1.54E-05,0.029602914,,
1513.16,1240,7.37E-06,,,,,1.56E-05,0.029828276,,
1533.16,1260,7.36E-06,,,,,1.59E-05,0.030049863,,
1553.16,1280,,,,,,,0.030267675,,
1573.16,1300,,,,,,,0.030481713,,
1593.16,1320,,,,,,,0.030691975,,
1613.16,1340,,,,,,,0.030898463,,
1633.16,1360,,,,,,,0.031101175,,
1653.16,1380,,,,,,,0.031300113,,
