Repository: BengineerLong/Material

# Material
Material Design Machine Learning

File: Titanium.csv
Kelvin,Celcius,Density,Elastic Modulus,Poisson Ratio,Yield Strength,Ultimate Tensile Strength,CTE,Thermal Conductivity,Specific Heat,Electrical Resistivity
-6.84,-280,,,,,,,,,
13.16,-260,,,,,,,0.018815031,,
33.16,-240,,,,,,,0.040216715,,
53.16,-220,,,,,,,0.039355201,,
73.16,-200,,,,,,,0.035121784,,
93.16,-180,4.52E-06,121575.9788,,,,8.64E-06,0.031975157,,
113.16,-160,4.52E-06,120475.9776,,,,8.65E-06,0.029661218,332.5508616,
133.16,-140,4.52E-06,119349.7281,,,,8.66E-06,0.027960058,375.5199232,
153.16,-120,4.52E-06,118197.2304,,,,8.67E-06,0.026685955,409.9104053,
173.16,-100,4.51E-06,117018.4846,,,,8.69E-06,0.025687383,437.3147185,
193.16,-80,4.51E-06,115813.4906,,,,8.70E-06,0.024847004,459.1423898,
213.16,-60,4.51E-06,114582.2485,,,,8.72E-06,0.024081672,476.6200631,
233.16,-40,4.51E-06,113324.7581,,,,8.73E-06,0.023342432,490.7914986,
253.16,-20,4.50E-06,112041.0196,,,,8.75E-06,0.02261452,502.5175732,
273.16,0,4.50E-06,110731.0329,,,,8.77E-06,0.021917364,512.4762806,
293.16,20,4.50E-06,109402.1338,0.338315991,355.5866805,507.0611305,8.79E-06,0.021304583,521.1627306,
313.16,40,4.50E-06,108215.7396,0.339462097,324.0348729,474.0468726,8.80E-06,0.020863986,527.364073,
333.16,60,4.50E-06,107029.3454,0.34061657,295.4166605,440.4033094,8.82E-06,0.020560091,532.0832537,
353.16,80,4.49E-06,105842.9512,0.341782055,269.5144399,406.834388,8.84E-06,0.020138946,536.8349668,
373.16,100,4.49E-06,104656.557,0.342961196,246.1199026,373.9345356,8.86E-06,0.019777336,541.6109552,
393.16,120,4.49E-06,103470.1628,0.344156638,225.0340352,342.1955635,8.88E-06,0.019470278,546.4029624,
413.16,140,4.49E-06,102283.7686,0.345371027,206.0671186,312.0135711,8.91E-06,0.019213027,551.2027313,
433.16,160,4.48E-06,101097.3744,0.346607008,189.038729,283.6958498,8.93E-06,0.019001077,556.0020053,
453.16,180,4.48E-06,99910.98022,0.347867224,173.777737,257.4677876,8.95E-06,0.018830156,560.7925274,
473.16,200,4.48E-06,98724.58602,0.349154322,160.1223083,233.4797722,8.97E-06,0.018696234,565.5660408,
493.16,220,4.48E-06,97538.19182,0.350470946,147.9199033,211.8140962,9.00E-06,0.018595517,570.3142889,
513.16,240,4.47E-06,96351.79762,0.351819742,137.0272772,192.49186,9.02E-06,0.018524447,575.0290146,
533.16,260,4.47E-06,95165.40342,0.353203353,127.31048,175.4798768,9.05E-06,0.018479707,579.7019612,
553.16,280,4.47E-06,93979.00922,0.354624426,118.6448565,160.697576,9.08E-06,0.018458215,584.3248719,
573.16,300,4.47E-06,92792.61502,0.356085604,110.9150465,148.0239077,9.10E-06,0.018457128,588.8894898,
593.16,320,4.46E-06,91606.22082,0.357589534,104.0149842,137.3042463,9.13E-06,0.018473841,593.3875582,
613.16,340,4.46E-06,90419.82662,0.35913886,97.84789902,128.357295,9.16E-06,0.018505986,597.8108201,
633.16,360,4.46E-06,89233.43242,0.360736226,92.32631497,120.9819894,9.19E-06,0.018551433,602.1510189,
653.16,380,4.46E-06,88047.03822,0.362384279,87.37205093,114.9644021,9.22E-06,0.018608291,606.3998976,
673.16,400,4.45E-06,86860.64402,0.364085662,82.91622058,110.0846462,9.25E-06,0.018674904,610.5491995,
693.16,420,4.45E-06,85674.24982,0.365843021,78.8992324,106.1237796,9.28E-06,0.018749855,614.5906677,
713.16,440,4.45E-06,84487.85562,0.367659001,75.27078968,102.870709,9.31E-06,0.018831967,618.5160454,
733.16,460,4.44E-06,83301.46142,0.369536247,71.98989053,100.1290941,9.34E-06,0.018920297,622.3170757,
753.16,480,4.44E-06,82115.06722,0.371477403,69.02482786,97.72425133,9.38E-06,0.019014142,625.985502,
773.16,500,4.44E-06,80928.67302,0.373485115,66.35318939,95.51005831,9.41E-06,0.019113036,629.5130673,
793.16,520,4.44E-06,79742.27882,0.375562027,63.96185765,93.37585751,9.44E-06,0.019216752,632.8915148,
813.16,540,4.43E-06,78555.88462,0.377710785,61.84700997,91.2533605,9.48E-06,0.019325298,636.1125877,
833.16,560,4.43E-06,77369.49042,0.379934034,60.0141185,89.12355196,9.52E-06,0.019438923,639.1680292,
853.16,580,4.43E-06,76183.09622,0.382234418,58.47795019,87.02359372,9.55E-06,0.019558111,642.0495825,
873.16,600,4.43E-06,74996.70202,0.384614582,57.2625668,85.05372883,9.59E-06,0.019683586,644.7489906,
893.16,620,4.42E-06,73810.30782,0.387077172,,,9.63E-06,0.019816308,647.2579969,
913.16,640,4.42E-06,72623.91362,0.389624832,,,9.67E-06,0.019957475,648.0154789,
933.16,660,4.42E-06,71437.51942,0.392260207,,,9.71E-06,0.020108524,650.8090791,
953.16,680,4.41E-06,70251.12522,0.394985943,,,9.75E-06,0.020271129,656.1624852,
973.16,700,4.41E-06,69064.73102,0.397804684,,,9.79E-06,0.0204472,664.7401502,
993.16,720,4.41E-06,67878.33682,0.400719074,,,9.83E-06,0.020623021,677.0847294,
1013.16,740,4.41E-06,66691.94262,0.40373176,,,9.87E-06,0.02076143,693.61708,
1033.16,760,4.40E-06,65505.54842,0.406845386,,,9.92E-06,0.02090094,714.6362614,
1053.16,780,4.40E-06,64319.15422,0.410062598,,,9.96E-06,0.021041552,740.3195347,
1073.16,800,4.40E-06,,,,,1.00E-05,0.021183265,770.7223635,
1093.16,820,4.39E-06,,,,,1.01E-05,0.021326079,805.778413,
1113.16,840,4.39E-06,,,,,1.01E-05,0.021469995,845.2995507,
1133.16,860,4.39E-06,,,,,1.01E-05,0.021615012,888.9758461,
1153.16,880,,,,,,,,936.3755706,
